Repository: quangnguyenvn/CellForge_AI

# CellForge AI

**[LAB] Self-auditing research agent for green lithium-ion battery materials**

CellForge AI turns EV battery literature into evidence-backed research hypotheses, helping R&D teams discover safer, faster, and more durable battery improvement strategies.

Unlike a normal paper-search assistant, CellForge AI audits every generated hypothesis with traces, citations, evidence scores, contradiction checks, and a human-validation gate before drafting a research proposal package.

## [GOAL] Hackathon Fit

**Google Cloud Rapid Agent Hackathon**  
**Partner track:** Arize  
**Core model path:** Gemini / Google Cloud for document understanding and research brief generation  
**Observability path:** Arize AX / Phoenix-style OpenInference traces

This project targets a real research workflow: materials researchers need to scan papers, extract experimental claims, find gaps, and propose new directions without losing citation grounding. That matters because the future of energy depends on better materials, and green battery manufacturing is one of the most important material-science challenges for industry and humanity.

## [AGENT] What The Agent Does

1. [PAPERS] Ingests real battery papers and Gemini extraction JSON.
2. [SEARCH] Builds a structured evidence corpus of papers and experimental claims.
3. [BENCH] Benchmarks retrieval against expected paper/claim hits.
4. [IDEA] Generates deterministic candidate hypotheses for green electrode materials.
5. [AUDIT] Audits each hypothesis for citation coverage, grounding, contradictions, feasibility, novelty, and hallucination risk.
6. [TRACE] Sends trace spans to Arize AX when configured, with local trace mirrors for reproducibility.
7. [CHECK] Applies a human-validation gate before manuscript drafting.
8. [EXPORT] Exports a research proposal package, manuscript draft, audit report, and visual evidence.

CellForge AI does **not** claim to automatically write a publishable final paper. It creates a validated proposal/manuscript draft that a human researcher can verify, edit, and extend.

## [SCOPE] Demo Research Direction

The current demo narrows the scope to:

> Green and sustainable electrode materials/fabrication for lithium-ion batteries.

The top audited hypothesis is:

> **Circular natural-graphite anodes with bio-based conductive surface repair**

Evidence spine:

- Non-thermal plasma purification of natural graphite.
- Regenerated graphite capacity recovery.
- Tannic-acid-derived carbon coating for cycling stability.
- PHBV/chloroform evidence as a contradiction/risk-control example.

## [ARCH] Architecture

```text
real PDFs / Gemini Document Understanding JSON
        |
        v
real evidence corpus
        |
        v
retrieval benchmark + claim lookup
        |
        v
hypothesis generator
        |
        v
evidence auditor
        |
        v
Arize AX / Phoenix-compatible tracing
        |
        v
human validation gate
        |
        v
Gemini/local research brief + manuscript draft
```

## [FILES] Key Outputs

```text
data/real_evidence_corpus.json
data/real_hypotheses.json
data/real_hypothesis_audits.json
data/validation_queue.json

reports/real_retrieval_benchmark_report.md
reports/real_audit_report.md
reports/human_validation_report.md
reports/gemini_research_brief.md
reports/manuscript_draft.md
reports/figures/molecular_interface_schematic.svg
reports/traces/phoenix_connection_report.md
```

## [RUN] Quick Start

```powershell
python -m unittest discover -s tests
python scripts\run_real_retrieval_benchmark.py
python scripts\generate_real_hypotheses.py
python scripts\run_real_hypothesis_audit.py
python scripts\run_traced_real_pipeline.py
python scripts\build_validation_queue.py
python scripts\apply_demo_validation.py
python scripts\generate_manuscript_draft.py --validated-only
```

Generate the research brief locally:

```powershell
python scripts\generate_gemini_research_brief.py --provider local
```

Generate with Gemini on Google Cloud after ADC is configured:

```powershell
gcloud auth application-default login
gcloud config set project cellforge-ai-demo
python scripts\generate_gemini_research_brief.py --provider gemini
```

## [ENV] Environment

Copy `.env.example` to `.env`.

```env
CELLFORGE_TRACE_PROVIDER=arize_ax
ARIZE_SPACE_ID=...
ARIZE_API_KEY=...
ARIZE_PROJECT_NAME=cellforge-ai

GOOGLE_CLOUD_PROJECT=cellforge-ai-demo
GOOGLE_CLOUD_LOCATION=global
GOOGLE_GENAI_USE_ENTERPRISE=True
GEMINI_MODEL=gemini-3.1-pro-preview
CELLFORGE_BRIEF_PROVIDER=gemini
```

The app still runs without external keys by using local mock adapters and checked-in demo artifacts.

## [ARIZE] Arize Track Differentiation

CellForge AI uses observability as part of the agent's reasoning loop:

- Every major stage is logged as a trace span.
- Hypothesis audit outputs become inspectable spans.
- The self-introspection stage chooses the best hypothesis from audit scores.
- Local JSONL trace mirrors keep the demo reproducible even without cloud access.

File: data/cloud_extractions/044_solvent_free_plasma_processing.json
{
  "title": "Solvent-free processing of lithium-ion batteries via plasma treatment of electrodes for adhesive interfaces",
  "abstract_summary": "This study introduces a solvent-free, plasma-assisted dry-processing method for fabricating lithium-ion battery electrodes. It resolves the poor adhesion issues of polytetrafluoroethylene (PTFE) binders to current collectors by applying a short-duration argon plasma treatment to the dry-rolled electrode sheets before hot-pressing. This process completely eliminates the need for toxic solvents like N-methyl-2-pyrrolidone (NMP) and intensive drying steps, while maintaining or improving electrochemical performance across LCO, LFP, and NMC chemistries.",
  "paper_type": "Short communication",
  "electrode_component": "cathode",
  "green_strategy": "Solvent-free dry-electrode manufacturing that eliminates toxic organic solvents (NMP) and high-energy thermal drying processes, utilizing dry-powder mixing, rolling, and dry plasma surface activation.",
  "battery_chemistry": "lithium-ion",
  "fabrication_method": "Dry mixing of active materials, carbon black, pore former (adamantane), and PTFE binder; rolling into a freestanding sheet; vacuum sublimation of adamantane; surface Ar plasma treatment (450 V DC, 3-4 mA, 30 s); and hot pressing (150 C, 1.6 MPa, 1 min) onto Al current collector.",
  "performance_metrics": [
    {
      "metric": "Adhesion strength to aluminum foil",
      "value": "~2.8 N/cm",
      "condition": "30 s argon plasma-treated PTFE/LCO cathode sheet, hot-pressed at 150 C, 1.6 MPa",
      "comparison_baseline": "could not be measured because it peeled off immediately, without adhesion",
      "source_section_or_page": "Page 4, Section 3.2"
    },
    {
      "metric": "Capacity retention after 300 cycles",
      "value": "83.2 %",
      "condition": "Full cell configuration cycled at 1.0C rate",
      "comparison_baseline": "81.0 % (for untreated electrode)",
      "source_section_or_page": "Page 4, Section 3.3"
    },
    {
      "metric": "Initial Coulombic efficiency",
      "value": "approximately 76.8 %",
      "condition": "Initial cycle at 1C (137 mA/g) using plasma-treated LCO cathode",
      "comparison_baseline": "not stated in paper",
      "source_section_or_page": "Page 4, Section 3.3"
    },
    {
      "metric": "Plasma treatment duration",
      "value": "30 s",
      "condition": "DC voltage of 450 V, argon gas pressure 3.0 x 10^1 Pa",
      "comparison_baseline": "not stated in paper",
      "source_section_or_page": "Page 2, Section 2.2"
    }
  ],
  "limitations": [
    "The dry formulation contains approximately 80 % active material, which is lower than the highest loadings achievable with some state-of-the-art dry processes.",
    "Requires a vacuum chamber environment for the plasma treatment step in this proof-of-concept setup, which limits continuous high-throughput roll-to-roll processing.",
    "Relies on the use of adamantane as a pore-former, which requires an additional thermal vacuum sublimation step (<10 Pa, 120 C) to introduce porosity.",
    "Relatively low initial Coulombic efficiency (~76.8% at 1C) attributed to irreversible SEI formation and initial activation processes."
  ],
  "figure_or_table_evidence": [
    {
      "figure_or_table": "Fig. 3",
      "evidence_summary": "Displays (a) the stable adhesion strength of ~2.8 N/cm over 5 min, 1 day, and 1 week of exposure, (b) XPS O1s spectra demonstrating oxygen-containing functional groups after plasma treatment, and (c) water contact angle decreasing from 108 degrees (untreated) to 74-76 degrees after plasma treatment.",
      "exact_values_available": true,
      "needs_manual_digitization": false,
      "source_page": "3"
    },
    {
      "figure_or_table": "Fig. 4",
      "evidence_summary": "Compares electrochemical performance of LCO cathodes. Fig. 4(b) shows full-cell cycling performance at 1C over 300 cycles, showing improved discharge capacity and capacity retention for the plasma-treated cathode. Fig. 4(c) illustrates rate capability up to 5C, displaying higher capacity retention at high C-rates for plasma-treated electrodes.",
      "exact_values_available": false,
      "needs_manual_digitization": true,
      "source_page": "5"
    }
  ],
  "candidate_research_claims": [
    {
      "claim_text": "Argon plasma surface treatment of dry-rolled PTFE-containing electrode sheets successfully creates oxygen-containing functional groups on the PTFE surface, increasing its adhesion strength to aluminum foil to ~2.8 N/cm and enabling stable dry-processed cathode operation.",
      "battery_chemistry": "lithium-ion",
      "approach_type": "solvent-free processing",
      "metric": "adhesion strength",
      "value": "~2.8 N/cm",
      "experimental_condition": "30 s Ar plasma treatment (450 V DC, 3-4 mA), hot pressed at 150 C and 1.6 MPa",
      "evidence_type": "experimental",
      "limitation": "The processing current was limited to 3-4 mA, and the setup operates under vacuum conditions.",
      "citation_text": "as shown in Fig. 3(a), the adhesive strength between the plasma-treated PTFE and aluminum foil was ~2.8 N/cm, which was confirmed to be sufficient and equivalent to that between the plasma-treated PTFE and other materials reported in previous studies",
      "source_section_or_page": "Page 4, Section 3.2"
    }
  ],
  "confidence": 0.95,
  "needs_human_review": true,
  "human_review_reason": "Specific rate capability values in Fig. 4(c) are plotted in a chart and cannot be read with 100% exact numerical precision from the text, requiring manual digitization."
}

File: data/cloud_extractions/075_drying_free_ni_rich_cathode.json
{
"title": "High-energy density ultra-thick drying-free Ni-rich cathode electrodes for application in Lithium-ion batteries",
"abstract_summary": "The conventional slurry-based wet electrode manufacturing process of lithium-ion batteries is heavily constrained by toxic solvents (such as NMP), high drying costs, and low active material densities. This study introduces a solvent-assisted binder (SaB) dry electrode processing methodology utilizing less than 3 wt.% of a low-boiling-point, non-toxic ethanol solvent to facilitate binder (PTFE) fibrillation under shear forces during calendering. This allows the fabrication of ultra-thick, damage-free, and high-performance Ni-rich (NCM622) cathodes. SaB electrodes exhibit a capacity retention of 77.7% after 100 cycles at a high loading of approximately 30 mg cm\u207b\u00b2.",
"paper_type": "Original Research Paper",
"electrode_component": "cathode",
"green_strategy": "A drying-free, solvent-assisted dry electrode process utilizing a minimal amount of non-toxic ethanol (<3 wt.%) as a processing aid. This eliminates the massive energy consumption of drying lines and the toxic organic solvent N-methyl-2-pyrrolidone (NMP).",
"battery_chemistry": "lithium-ion",
"fabrication_method": "Solvent-assisted binder (SaB) dry-mixing and rolling method, where PTFE/ethanol binder is pre-blended in a 1:1 wt% ratio, mixed with NCM622 and CNT, rolled at 100 \u00b0C into a freestanding film, and hot-pressed onto current collectors.",
"performance_metrics": [
{
"metric": "Capacity retention after 100 cycles at 1C",
"value": "77.7 %",
"condition": "SaB dry cathode, ultra-thick loading (~30 mg cm\u207b\u00b2), 2.7-4.3 V vs. Li/Li\u207a",
"comparison_baseline": "72.39 % (standard dry-processed electrode)",
"source_section_or_page": "Page 1, Abstract / Page 6, Fig. 4b"
},
{
"metric": "Initial Specific Discharge Capacity",
"value": "approximately 185 mAh g\u207b\u00b9",
"condition": "At 0.1C, ultra-thick loading (~30 mg cm\u207b\u00b2)",
"comparison_baseline": "approximately 180 mAh g\u207b\u00b9 (standard dry-processed electrode)",
"source_section_or_page": "Page 6, Fig. 4d"
},
{
"metric": "Full-cell Capacity Retention over 50 cycles",
"value": "94.46 %",
"condition": "Full-cell using SaB dry NCM622 cathode and Gr anode at 0.2C, loading 24.74 mg cm\u207b\u00b2",
"comparison_baseline": "88.64 % (standard dry-processed full-cell)",
"source_section_or_page": "Page 7, Fig. 5g"
},
{
"metric": "Initial Coulombic Efficiency (ICE)",
"value": "94.80 %",
"condition": "At 0.1 C, ultra-thick SaB dry cathode",
"comparison_baseline": "94.37 % (standard dry-processed cathode)",
"source_section_or_page": "Page 6, Section 2.2"
}
],
"limitations": [
"At higher charge-discharge rates, ultra-thick electrodes are severely limited by slow lithium-ion transport kinetics (high tortuosity).",
"Electrode testing reveals severe polarization issues and capacity fading during long-term cycling when the loading is pushed to extreme limits (>60 mg cm\u207b\u00b2).",
"Dendrite formation and short-circuiting remain a concern under high-rate, high-loading testing conditions without specialized electrolyte or protective interface modifications."
],
"figure_or_table_evidence": [
{
"figure_or_table": "Fig. 1",
"evidence_summary": "Schematically contrasts the conventional wet process, standard dry process, and SaB dry process, comparing the energy density versus electrode loading profiles.",
"exact_values_available": false,
"needs_manual_digitization": false,
"source_page": "2"
},
{
"figure_or_table": "Fig. 2",
"evidence_summary": "SEM and color-modified surface and cross-sectional images showing active material particle cracking in standard dry electrodes versus relatively uncracked particles and well-distributed fibrillated binder domains in SaB dry electrodes.",
"exact_values_available": true,
"needs_manual_digitization": false,
"source_page": "4"
},
{
"figure_or_table": "Fig. 3",
"evidence_summary": "Evaluates electrode porosity profiles and electrolyte wetting behaviors. Displays that the SaB dry electrode exhibits accelerated electrolyte penetration (wetting angles drop to 11.00\u00b0 in 360s compared to 19.19\u00b0 for standard dry electrodes).",
"exact_values_available": true,
"needs_manual_digitization": false,
"source_page": "5"
},
{
"figure_or_table": "Fig. 4",
"evidence_summary": "Presents half-cell performance data. (b) shows the cycle stability at 1C over 100 cycles, and (d) displays rate capabilities up to 1C.",
"exact_values_available": true,
"needs_manual_digitization": false,
"source_page": "6"
},
{
"figure_or_table": "Fig. 5",
"evidence_summary": "Displays full-cell characterization. (g) details the capacity retention and Coulombic efficiency of the SaB dry electrode compared to the standard dry electrode over 50 cycles at 0.2C.",
"exact_values_available": true,
"needs_manual_digitization": false,
"source_page": "7"
}
],
"candidate_research_claims": [
{
"claim_text": "The solvent-assisted binder (SaB) dry process using a minimal quantity of ethanol (<3 wt.%) enables the production of ultra-thick Ni-rich cathodes without active material particle fracture, achieving higher capacity retention (77.7% after 100 cycles at 1C) compared to standard solvent-free dry methods.",
"battery_chemistry": "lithium-ion",
"approach_type": "solvent-assisted dry processing",
"metric": "capacity retention",
"value": "77.7 %",
"experimental_condition": "Ultra-thick loading (~30 mg cm\u207b\u00b2), 1C cycling, half-cell vs. Li",
"evidence_type": "experimental",
"limitation": "High tortuosity still limits performance at high discharge rates.",
"citation_text": "Over 100 cycles at 1C, the SaB dry electrode achieves 77.70% capacity retention, surpassing the standard dry electrode's 72.39% at a loading of approximately 30 mg cm-2 and is also capable of performing at ultra-high loadings up to 60 mg cm-2.",
"source_section_or_page": "Page 1, Abstract / Page 3, Section 1"
}
],
"confidence": 0.98,
"needs_human_review": true,
"human_review_reason": "The rate-capability performance metrics at varying rates (e.g., 0.2C, 0.5C) are represented in graphs in Fig. 4d and require manual digitization for exact decimal values."
}

File: data/cloud_extractions/081_lignin_starch_thermo_electrochemical.json.json
{
"title": "Comparative thermo-electrochemical study of lignin- and starch-derived carbon electrodes modified with Zn(TFSI)2 and ionic liquids for lithium-ion battery applications",
"abstract_summary": "This study presents a comparative electrochemical investigation of carbon anodes derived from kraft lignin and wheat starch, modified via hydrothermal treatments or ionic liquids. The introduction of Zn(TFSI)2 onto lignin-derived carbon (LKN2H) successfully incorporates sulfonyl and zinc-ion functional groups on the surface, which significantly lowers the charge-transfer resistance (<300 Ohm), maximizes ionic conductivity (0.316 S/m), and achieves an exceptionally low activation energy (15.3 kJ/mol) for lithium-ion diffusion.",
"paper_type": "Original Research Paper",
"electrode_component": "anode",
"green_strategy": "Utilization of abundant, renewable biopolymer waste (kraft lignin and starch) as precursors for manufacturing sustainable carbon anodes, replacing fossil-based synthetic graphite.",
"battery_chemistry": "lithium-ion",
"fabrication_method": "Carbonization of biopolymers under nitrogen (900 \u00b0C for lignin, 600 \u00b0C for starch), followed by hydrothermal modification with Zn(TFSI)2 dissolved in distilled water at 140 \u00b0C for 24 h in a Teflon-lined autoclave.",
"performance_metrics": [
{
"metric": "Activation energy (Ed) for ion transport",
"value": "15.3 kJ mol^-1",
"condition": "Zn(TFSI)2 hydrothermally modified lignin-derived carbon (LKN2H)",
"comparison_baseline": "92.3 kJ mol^-1 (for unmodified lignin-derived carbon LKN2)",
"source_section_or_page": "Page 8, Table 2"
},
{
"metric": "Ionic conductivity (k)",
"value": "0.316 S m^-1",
"condition": "LKN2H carbon anode at 25 \u00b0C",
"comparison_baseline": "9.40 * 10^-14 S m^-1 (for LKN2)",
"source_section_or_page": "Page 8, Table 2"
},
{
"metric": "Charge-transfer resistance (Rct)",
"value": "<300 Ohm",
"condition": "LKN2H carbon anode",
"comparison_baseline": "500+ Ohm (for LKN2)",
"source_section_or_page": "Page 11, Table 4"
}
],
"limitations": [
"Lignin carbon pre-treated with protic ionic liquid [C4Him][HSO4] (LK-IL 1) suffered from aggressive surface degradation, pore blockage, and highly elevated charge-transfer resistance (>600 Ohm).",
"Wheat starch-derived carbon modified with Zn(TFSI)2 (starchN2H) exhibited poor performance relative to lignin, displaying high activation energy (90.3 kJ/mol) and thermodynamic instability.",
"High thermal processing temperatures (up to 900 \u00b0C) are still required to carbonize the biopolymer precursors under an inert atmosphere."
],
"figure_or_table_evidence": [
{
"figure_or_table": "Table 2",
"evidence_summary": "Summarizes average kinetic and thermodynamic parameters (Ed, A, k, dH, dG, dS, K) across all tested biocarbon electrodes, highlighting the superior transport properties of LKN2H.",
"exact_values_available": true,
"needs_manual_digitization": false,
"source_page": "8"
},
{
"figure_or_table": "Table 4",
"evidence_summary": "Provides a concise summary of the key electrochemical parameters including charge-transfer resistance (Rct) and activation energy (Ed) across the studied modified biocarbons.",
"exact_values_available": true,
"needs_manual_digitization": false,
"source_page": "11"
},
{
"figure_or_table": "Fig. 2",
"evidence_summary": "Presents Nyquist plots for LKN2, LKN2H, LK-IL 1, LK-IL 2, and starchN2H showing distinct temperature-dependent changes in interfacial charge-transfer arcs.",
"exact_values_available": true,
"needs_manual_digitization": false,
"source_page": "4"
}
],
"candidate_research_claims": [
{
"claim_text": "Hydrothermal modification of kraft lignin-derived carbon using Zn(TFSI)2 significantly enhances lithium-ion transport kinetics and decreases charge-transfer resistance by introducing active zinc-ion and sulfonyl coordination sites, resulting in an exceptionally low activation energy of 15.3 kJ/mol.",
"battery_chemistry": "lithium-ion",
"approach_type": "biomass-derived carbon modification",
"metric": "activation energy",
"value": "15.3 kJ mol^-1",
"experimental_condition": "Carbonized lignin at 900 \u00b0C modified with Zn(TFSI)2 under hydrothermal conditions at 140 \u00b0C for 24 h",
"evidence_type": "experimental",
"limitation": "The efficacy is heavily dependent on the biopolymer precursor chemistry, as starch-derived carbons did not exhibit comparable kinetic improvements.",
"citation_text": "Notably, the Zn(TFSI)2-modified lignin-based carbon (LKN2H) exhibited the most favorable electrochemical properties, including the highest ionic conductivity and the lowest charge transfer resistance. This enhancement is attributed to the introduction of sulfonyl and Zn2+ coordination sites that facilitate ion transport.",
"source_section_or_page": "Page 2, Section 1 (Introduction) and Page 8, Table 2"
}
],
"confidence": 0.98,
"needs_human_review": false,
"human_review_reason": ""
}

File: data/cloud_extractions/086_carbon_black_dry_electrode_processing.json
{
"title": "Effect of carbon black properties on dry electrode processing of cathodes for lithium-ion batteries",
"abstract_summary": "Dry electrode processing of lithium-ion battery electrodes represents a highly promising, solvent-free manufacturing route that markedly reduces cost and carbon footprint compared to standard wet methods. This study systematically analyzes the impact of four different carbon black (CB) additives with varying physical properties on the dry calendering process and ultimate cell performance. Single-layer pouch cells using PTFE-bonded NMC811 cathodes demonstrated that tailored carbon black characteristics act both as conductive agents and as process aids during calendering, heavily influencing composite granule compressibility and active material particle cracking. The cells utilizing optimized carbon black achieved 94% capacity retention after 450 cycles at C/2.",
"paper_type": "Original Research Paper",
"electrode_component": "cathode",
"green_strategy": "Solvent-free (dry) electrode processing utilizing PTFE binder, completely eliminating toxic organic solvents like N-methyl-2-pyrrolidone (NMP) and high-energy drying lines.",
"battery_chemistry": "lithium-ion",
"fabrication_method": "Dry powder mixing, PTFE binder fibrillation via twin-screw extrusion, calendering into free-standing films (FSF), and roll-to-roll hot-lamination onto primed aluminum current collectors.",
"performance_metrics": [
{
"metric": "Capacity retention after 450 cycles at C/2",
"value": "94 %",
"condition": "Dry-coated cathode using LITX\u00aeMAX90 carbon black cycled at C/2 rate",
"comparison_baseline": "76 % (for dry-coated cathode using Super C65)",
"source_section_or_page": "Page 1, Abstract / Page 9, Section 3.4"
},
{
"metric": "Capacity retention after 450 cycles at C/2 (Li-435)",
"value": "approximately 89 %",
"condition": "Dry-coated cathode using Li-435 carbon black cycled at C/2 rate",
"comparison_baseline": "76 % (for dry-coated cathode using Super C65)",
"source_section_or_page": "Page 9, Section 3.4"
},
{
"metric": "Initial specific discharge capacity (LITX\u00aeMAX90)",
"value": "209.68 \u00b1 0.35 mAh/g_NMC",
"condition": "0.05 C discharge rate",
"comparison_baseline": "208.40 \u00b1 0.53 mAh/g_NMC (for Super C65)",
"source_section_or_page": "Page 9, Table 2"
},
{
"metric": "Initial Coulombic efficiency",
"value": "90.55 \u00b1 0.34 %",
"condition": "For LITX\u00aeMAX90 dry cathode",
"comparison_baseline": "90.36 \u00b1 0.13 % (for Super C65 dry cathode)",
"source_section_or_page": "Page 9, Table 2"
}
],
"limitations": [
"High shear force and compaction during dry calendering can cause extensive secondary active material particle cracking, which increases the specific surface area and accelerates parasitic side reactions during cell cycling.",
"Smaller carbon black particles with higher specific surface areas (such as LITX\u00aeMAX90) increase the overall tortuosity of the dry electrode (tortuosity value of 2.11 vs 1.43 for Super C65), which can compromise rate capability.",
"Agglomeration of small carbon black particles can block electrolyte transport pathways, increasing ionic transport resistance within the dry electrode structure."
],
"figure_or_table_evidence": [
{
"figure_or_table": "Table 1",
"evidence_summary": "Presents physical properties of the tested carbon blacks: Specific Surface Area (SSA), Primary Particle (PP) size, ID/IG Raman ratio, bulk density at 64 MPa, and electronic conductivity.",
"exact_values_available": true,
"needs_manual_digitization": false,
"source_page": "6"
},
{
"figure_or_table": "Fig. 4",
"evidence_summary": "Details composite resistivity (a), interface resistance (b), EIS Nyquist plots (c), and electrode tortuosity (d). Clearly shows that LITX\u00aeMAX90 achieves the lowest electronic resistivity (~9.27 \u03a9 cm) but exhibits the highest tortuosity (2.11).",
"exact_values_available": true,
"needs_manual_digitization": false,
"source_page": "7"
},
{
"figure_or_table": "Fig. 6",
"evidence_summary": "Plots the minimum carbon black weight percentage required in the formulation to prevent active material particle cracking during the calendering process.",
"exact_values_available": false,
"needs_manual_digitization": true,
"source_page": "8"
},
{
"figure_or_table": "Table 2",
"evidence_summary": "Compares physical properties and initial electrochemical parameters of the manufactured dry-coated cathodes with 2 wt% of different carbon blacks, including areal capacity, density, porosity, Coulombic efficiency, and discharge capacity.",
"exact_values_available": true,
"needs_manual_digitization": false,
"source_page": "9"
},
{
"figure_or_table": "Fig. 7",
"evidence_summary": "Compares long-term electrochemical cycling (a) over 450 cycles at C/2, internal resistance growth (b), rate capability (c), and discharge potential profiles (d). Shows LITX\u00aeMAX90 maintaining 94% retention while Super C65 drops sharply.",
"exact_values_available": true,
"needs_manual_digitization": false,
"source_page": "10"
}
],
"candidate_research_claims": [
{
"claim_text": "Dry-processed NMC811 cathodes utilizing carbon blacks with small primary particle sizes and high specific surface areas (such as LITX\u00aeMAX90) exhibit high mechanical compressibility and provide a cushion effect that mitigates active material particle cracking during calendering, resulting in exceptional long-term cycling stability (94% retention after 450 cycles).",
"battery_chemistry": "lithium-ion",
"approach_type": "solvent-free processing",
"metric": "capacity retention",
"value": "94 %",
"experimental_condition": "PTFE dry-coated cathode with 2 wt% LITX\u00aeMAX90, cycled at C/2 in single-layer pouch cells",
"evidence_type": "experimental",
"limitation": "The high surface area of these carbon blacks increases electrode ionic tortuosity and can promote secondary parasitic reactions.",
"citation_text": "Aging tests revealed a capacity retention of 94 % after 450 cycles at C/2 for the best additive but also as a process aid for the calendering step, influencing the compressibility of the composite granules, resulting in adapted process parameters.",
"source_section_or_page": "Page 1, Abstract / Page 9, Section 3.4"
}
],
"confidence": 0.98,
"needs_human_review": true,
"human_review_reason": "Specific numerical values in Fig. 6 (Minimum carbon black content vs CB type) are only presented in a chart and require manual digitization, and key trade-offs between electronic conductivity and ionic tortuosity are evaluated from multiple figures."
}

File: data/cloud_extractions/096_chitosan_binder_anode.json
{
"title": "Self-healable chitosan-based polymer binder for anode in lithium-ion batteries",
"abstract_summary": "This study presents a bio-based and self-healable polymeric binder designed for use in graphite-based anodes to achieve enhanced battery performance. The binder was synthesized via a Schiff base reaction between chitosan and a vanillin-derived linker, forming imine bonds that establish a self-healable 3D network. The bio-based binder effectively holds the graphite particles together while providing excellent mechanical strength, thermal stability, and strong adhesion to the copper foil. Notably, it demonstrated self-healing behavior, with mechanical recovery exceeding 90% after damage, and achieved a capacity of 161.2 mAh g⁻¹ with 81% capacity retention after 250 cycles.",
"paper_type": "Research Paper",
"electrode_component": "anode",
"green_strategy": "Synthesis of a biodegradable, bio-based binder from chitosan (derived from seafood waste/chitin) and vanillin, eliminating the need for toxic fluorinated binders like PVDF and hazardous organic solvents like NMP.",
"battery_chemistry": "lithium-ion",
"fabrication_method": "Schiff base reaction at room temperature between chitosan and a vanillin-derived aldehyde cross-linker to form dynamic covalent imine networks, followed by slurry casting.",
"performance_metrics": [
{
"metric": "Adhesion strength to copper foil",
"value": "1.2 N",
"condition": "CSF2 binder formulation on graphite anode",
"comparison_baseline": "0.2 N for PVDF and 0.8 N for pristine chitosan",
"source_section_or_page": "Page 5, Section 2.5"
},
{
"metric": "Capacity retention after 250 cycles",
"value": "81 %",
"condition": "0.5C rate cycling in graphite coin cells",
"comparison_baseline": "73 % for PVDF binder and <70 % for pristine chitosan binder",
"source_section_or_page": "Page 7, Section 2.7 and Table 1 on Page 9"
},
{
"metric": "Mechanical recovery after damage",
"value": "exceeding 90 %",
"condition": "Tensile testing of self-healed hydrogels",
"comparison_baseline": "not stated in paper",
"source_section_or_page": "Page 1, Abstract"
},
{
"metric": "Maximum specific capacity (after activation)",
"value": "ca. 163 mAh g⁻¹",
"condition": "0.5C rate during cycling of CSF2-based anode",
"comparison_baseline": "ca. 129 mAh g⁻¹ for PVDF-based anode",
"source_section_or_page": "Page 7, Section 2.7"
}
],
"limitations": [
"Dense polymeric network formed by imine bonds and the chitosan backbone restricts the free volume available for ion transport, resulting in lower ionic conductivity.",
"Trade-off between mechanical robustness, self-healing capability, and ionic conductivity of the chitosan-based binder."
],
"figure_or_table_evidence": [
{
"figure_or_table": "Fig. 5",
"evidence_summary": "SEM cross-sectional images showing the thickness change of graphite electrodes after 20 cycles. The CSF2-based electrode expanded from 45 µm to 61.89 µm, while the PVDF-based electrode expanded to 80.20 µm, demonstrating that the CSF2 binder suppresses electrode swelling.",
"exact_values_available": true,
"needs_manual_digitization": false,
"source_page": "6"
},
{
"figure_or_table": "Table 1",
"evidence_summary": "Comprehensive comparison of electrochemical properties of CS, PVDF, and CSF2 binders, explicitly detailing initial capacity, capacity retention, cycling stability, Coulombic efficiency, rate capability, charge-discharge profiles, impedance, volume change, and self-healing ability.",
"exact_values_available": true,
"needs_manual_digitization": false,
"source_page": "9"
}
],
"candidate_research_claims": [
{
"claim_text": "Both coin and pouch cells fabricated with the bio-based binder achieved a specific capacity of 161.2 mAh g-1 and retained 81 % of their capacity after 250 cycles.",
"battery_chemistry": "lithium-ion",
"approach_type": "bio-based self-healing polymer binder",
"metric": "capacity retention",
"value": "81 %",
"experimental_condition": "0.5C cycling rate over 250 cycles",
"evidence_type": "experimental",
"limitation": "The dense network slightly limits the free volume for Li-ion transport.",
"citation_text": "Both coin and pouch cells fabricated with the bio-based binder achieved a specific capacity of 161.2 mAh g-1 and retained 81 % of their capacity after 250 cycles.",
"source_section_or_page": "Page 1, Abstract"
}
],
"confidence": 0.98,
"needs_human_review": false,
"human_review_reason": ""
}

File: data/cloud_extractions/099_green_graphite_coating.json
{
"title": "A green route based on \u03c0-\u03c0 interactions to coat graphite for high-rate and long-life anodes in lithium-ion batteries",
"abstract_summary": "To address the limited rate performance and cycling stability of commercial graphite anodes, this study utilizes tannic acid (TA), an economical plant polyphenol, as a green carbon coating precursor. Benefiting from \u03c0-\u03c0 stacking interactions and room-temperature cross-linking with formaldehyde in an alkaline solution, a uniform TA polymer layer is coated onto the graphite surface. Subsequent pyrolysis at 700 \u00b0C yields carbon-coated graphite (G@C) with a ~5 nm amorphous carbon layer. The G@C anode exhibits improved Li-ion diffusion kinetics, suppressed volume expansion, and enhanced electrochemical performance, delivering a capacity of 103.7 mAh g\u207b\u00b9 after 500 cycles at 2C.",
"paper_type": "Original Research Report",
"electrode_component": "anode",
"green_strategy": "Uses natural plant-derived tannic acid (TA) as a non-toxic, low-cost carbon precursor instead of coal tar pitches or toxic organic solvents (like toluene or tetrahydrofuran) for carbon coating. The coating process is carried out in deionized water and ethanol at ambient temperature and pressure.",
"battery_chemistry": "lithium-ion",
"fabrication_method": "Water-and-ethanol-based wet-chemical coating using tannic acid and formaldehyde cross-linker in ammonia solution under ambient conditions, followed by calcination (pyrolysis) at 700 \u00b0C for 3 h in argon.",
"performance_metrics": [
{
"metric": "Specific capacity at 2C (after 500 cycles)",
"value": "103.7 mAh g\u207b\u00b9",
"condition": "Charged/discharged at 2C rate over 500 cycles in 1 M LiPF\u2086 (EC:DMC:EMC = 1:1:1 vol% + 1% VC)",
"comparison_baseline": "68.7 mAh g\u207b\u00b9",
"source_section_or_page": "Page 1, Abstract / Page 4, Section 3.2"
},
{
"metric": "Capacity retention after 500 cycles at 2C",
"value": "89%",
"condition": "Charged/discharged at 2C rate over 500 cycles",
"comparison_baseline": "85%",
"source_section_or_page": "Page 1, Abstract / Page 4, Section 3.2"
},
{
"metric": "Reversible specific capacity at 0.1C",
"value": "363.1 mAh g\u207b\u00b9",
"condition": "0.1C current rate, voltage window 0.005-2 V vs. Li/Li\u207a",
"comparison_baseline": "359.9 mAh g\u207b\u00b9 (for pristine graphite)",
"source_section_or_page": "Page 4, Section 3.2"
},
{
"metric": "Initial Coulombic Efficiency (ICE)",
"value": "84.64%",
"condition": "0.1C current rate first cycle",
"comparison_baseline": "87.15% (for pristine graphite)",
"source_section_or_page": "Page 4, Section 3.2"
}
],
"limitations": [
"The initial Coulombic efficiency (ICE) of the carbon-coated graphite (G@C) decreases from 87.15% to 84.64% compared to pristine graphite, which is attributed to the increased specific surface area of the carbon coating and subsequent irreversible capacity loss from SEI layer formation.",
"The coating process requires formaldehyde as a cross-linking agent, which is a hazardous chemical, although used in small liquid quantities.",
"The synthesis still requires high-temperature pyrolysis (calcination) at 700 \u00b0C under inert argon atmosphere for 3 hours, which carries an thermal energy cost."
],
"figure_or_table_evidence": [
{
"figure_or_table": "Fig. 1",
"evidence_summary": "Presents a schematic of the G@C manufacturing process, highlighting the step-by-step assembly of TA and formaldehyde onto graphite via \u03c0-\u03c0 stacking followed by calcination to form the G@C anode.",
"exact_values_available": false,
"needs_manual_digitization": false,
"source_page": "2"
},
{
"figure_or_table": "Fig. 2",
"evidence_summary": "Characterization of the coating via XPS (a-c), XRD (d), Raman (e), SEM (f, g), and TEM (h, i). Shows a highly uniform, amorphous carbon coating layer with a thickness of approximately 5 nm on the graphite surface.",
"exact_values_available": true,
"needs_manual_digitization": false,
"source_page": "3"
},
{
"figure_or_table": "Fig. 3",
"evidence_summary": "Electrochemical performance evaluations of G and G@C anodes. Specifically, (c) displays C-rates (0.2C, 0.5C, 1C, 2C, 3C, 5C) where G@C consistently outperforms G, and (d) shows the specific discharge capacity and capacity retention over 500 cycles at 2C.",
"exact_values_available": true,
"needs_manual_digitization": false,
"source_page": "4"
},
{
"figure_or_table": "Fig. 4",
"evidence_summary": "Kinetics studies including EIS Nyquist plots (a, b), magnitude of impedance elements (c), GITT curves (d), and calculated Li\u207a diffusion coefficients (e). Demonstrates that the G@C anode has lower charge transfer resistance (Rct) and higher lithium-ion diffusivity.",
"exact_values_available": false,
"needs_manual_digitization": true,
"source_page": "5"
}
],
"candidate_research_claims": [
{
"claim_text": "The carbon-coated graphite (G@C) prepared via a green tannic acid/formaldehyde self-assembly process achieves a higher specific capacity and stability during long-term cycling, retaining 89% capacity after 500 cycles at 2C.",
"battery_chemistry": "lithium-ion",
"approach_type": "bio-based carbon coating",
"metric": "capacity retention",
"value": "89%",
"experimental_condition": "500 cycles at 2C rate, EC:DMC:EMC (1:1:1 vol%) + 1% VC electrolyte",
"evidence_type": "experimental",
"limitation": "The initial Coulombic efficiency (ICE) of G@C drops to 84.64% compared to 87.15% for pristine graphite.",
"citation_text": "After 500 cycles at 2C, the specific capacity of G@C was 103.7 mAh g\u207b\u00b9, with a retention of 89%. However, G exhibited only 68.7 mAh g\u207b\u00b9 and 85% retention under identical conditions.",
"source_section_or_page": "Page 1, Abstract / Page 4, Section 3.2"
}
],
"confidence": 0.98,
"needs_human_review": true,
"human_review_reason": "Specific rate capability values at individual rates (such as 3C and 5C) in Fig. 3c and Li+ diffusion coefficient trends in Fig. 4e are represented only in charts and require manual digitization for exact numerical values."
}

File: data/cloud_extractions/107_natural_graphite_ecofriendly.json
{
"title": "Natural graphite in making ecofriendly lithium-ion batteries: Challenges, current status, and future outlooks",
"abstract_summary": "This review paper examines the role of natural graphite (NG) as a sustainable and cost-effective anode material for lithium-ion batteries compared to synthetic graphite. It analyzes green purification methods (such as non-thermal plasma and electrochemical methods) to eliminate the hazardous hydrofluoric acid (HF) conventionally used, compares the environmental footprints and costs of natural versus synthetic graphite, and evaluates current methodologies for recycling and reusing spent graphite anodes to promote a circular economy.",
"paper_type": "Review Paper",
"electrode_component": "anode",
"green_strategy": "Utilization of natural graphite to replace energy-intensive synthetic graphite; development of green purification technologies (electrochemical and non-thermal plasma) to replace toxic hydrofluoric acid (HF) treatments; and recycling/regeneration of spent graphite anodes using mild organic acids and low-temperature annealing.",
"battery_chemistry": "lithium-ion",
"fabrication_method": "Green purification and recycling techniques including flotation, non-thermal plasma (NTP) treatment, electrochemical purification, and organic-acid leaching/polymer-coating of spent graphite.",
"performance_metrics": [
{
"metric": "Raw material cost",
"value": "$5000–10,000 per tonne",
"condition": "Natural graphite production",
"comparison_baseline": "$10,000–20,000 per tonne (for synthetic graphite)",
"source_section_or_page": "Page 1, Introduction"
},
{
"metric": "Purity of non-thermal plasma purified graphite",
"value": "exceeding 99.99%",
"condition": "Low bulk temperature non-thermal plasma (NTP) treatment",
"comparison_baseline": "less than 90% (raw natural graphite ore)",
"source_section_or_page": "Page 17, Section 4.1.7"
},
{
"metric": "Reversible capacity of regenerated spent graphite",
"value": "353 mAh/g",
"condition": "At 0.1C rate, regenerated with a conductive HOS-PFM polymer coating",
"comparison_baseline": "342 mAh/g (uncoated regenerated graphite)",
"source_section_or_page": "Page 24-25, Section 6"
},
{
"metric": "Coulombic efficiency of regenerated spent graphite",
"value": "99.93%",
"condition": "Regenerated with a conductive HOS-PFM polymer coating",
"comparison_baseline": "99.60% (uncoated regenerated graphite)",
"source_section_or_page": "Page 25, Section 6"
},
{
"metric": "Reversible capacity of oxidized recycled graphite (RGO500)",
"value": "130 mAh/g",
"condition": "At 1C cycle rate, after controlled pyrolysis of recycled graphite (RGO500)",
"comparison_baseline": "not stated in paper",
"source_section_or_page": "Page 26, Section 6"
},
{
"metric": "Initial Coulombic Efficiency (ICE) of oxidized recycled graphite (RGO500)",
"value": "exceeding 92%",
"condition": "Controlled pyrolysis of recycled graphite",
"comparison_baseline": "~80% (untreated recycled graphite)",
"source_section_or_page": "Page 26, Section 6"
}
],
"limitations": [
"Natural graphite exhibits lower initial Coulombic efficiency (85–90%) compared to synthetic graphite (90–95%) due to its high surface area and edge plane exposure.",
"Conventional purification of natural graphite relies on highly toxic, corrosive hydrofluoric acid (HF), causing substantial environmental water contamination and high waste-treatment costs.",
"Innovative green purification methods like non-thermal plasma and electrochemical treatments face limitations regarding scalability, high equipment costs, and operational throughput.",
"Spent graphite recycling is often complicated by binder residues, solid-electrolyte interphase (SEI) contaminants, and transition metal impurities that degrade performance when reused."
],
"figure_or_table_evidence": [
{
"figure_or_table": "Table 4",
"evidence_summary": "Provides a comprehensive side-by-side comparison of natural graphite versus synthetic graphite parameters, highlighting differences in crystallinity, processing complexity, cost, environmental impact, specific capacity, and initial Coulombic efficiency.",
"exact_values_available": true,
"needs_manual_digitization": false,
"source_page": "11"
},
{
"figure_or_table": "Fig. 12",
"evidence_summary": "Presents a structured schematic comparing the main advantages and disadvantages of natural graphite purification methods (flotation, thermal, HF acid, alkali roasting, chlorination, electrochemical, and non-thermal plasma).",
"exact_values_available": false,
"needs_manual_digitization": false,
"source_page": "17"
},
{
"figure_or_table": "Fig. 18",
"evidence_summary": "Schematically outlines the regeneration pathways of spent graphite from spent lithium-ion batteries using acid treatment (acetic acid), alkali treatment (KOH), and thermal gas treatment under N2.",
"exact_values_available": false,
"needs_manual_digitization": false,
"source_page": "25"
},
{
"figure_or_table": "Fig. 19",
"evidence_summary": "Displays electrochemical testing and cycle performance of oxidized recycled graphite (RGO500) and untreated recycled graphite (RG). Chart (h) shows half-cell cycle stability at 1C, highlighting that RGO500 maintains ~130 mAh/g capacity over 300 cycles.",
"exact_values_available": true,
"needs_manual_digitization": false,
"source_page": "26"
}
],
"candidate_research_claims": [
{
"claim_text": "Non-thermal plasma (NTP) treatment serves as a chemical-free, low-temperature, and highly energy-efficient purification method capable of upgrading natural graphite purity to over 99.99%.",
"battery_chemistry": "lithium-ion",
"approach_type": "green purification of natural graphite",
"metric": "carbon purity",
"value": "exceeding 99.99%",
"experimental_condition": "Low bulk temperature, non-thermal plasma activation",
"evidence_type": "literature review / experimental reference",
"limitation": "High equipment cost and difficulty in scaling up for large volume powder processing.",
"citation_text": "It has been reported that NTP treatment can significantly enhance graphite purity to levels exceeding 99.99%, simultaneously reducing oxygen- and sulfur-containing surface functional groups.",
"source_section_or_page": "Page 17, Section 4.1.7"
},
{
"claim_text": "Spent graphite regenerated using a conductive polymer coating (HOS-PFM) achieves a high reversible capacity of 353 mAh/g at 0.1C with a Coulombic efficiency of 99.93% and improved capacity retention.",
"battery_chemistry": "lithium-ion",
"approach_type": "recycled graphite anode material",
"metric": "reversible capacity",
"value": "353 mAh/g",
"experimental_condition": "0.1C charge/discharge rate, coated with conductive HOS-PFM polymer",
"evidence_type": "experimental",
"limitation": "Conductive polymer coating adds manufacturing steps and polymer costs to the recycling process.",
"citation_text": "the polymer-coated graphite anode exhibited a reversible capacity of 353 mAh/g at 0.1C, compared to 342 mAh/g for uncoated regenerated graphite.",
"source_section_or_page": "Page 24-25, Section 6"
}
],
"confidence": 0.95,
"needs_human_review": true,
"human_review_reason": "This is a review paper where key performance metrics and claims are synthesized from various third-party primary research papers (e.g., studies by Miao et al. and Lu et al.), rather than representing a single internal experimental study."
}
