Repository: quangnguyenvn/CellForge_AI

# CellForge AI

**[LAB] Self-auditing research agent for green lithium-ion battery materials**

CellForge AI turns EV battery literature into evidence-backed research hypotheses, helping R&D teams discover safer, faster, and more durable battery improvement strategies.

Unlike a normal paper-search assistant, CellForge AI audits every generated hypothesis with traces, citations, evidence scores, contradiction checks, and a human-validation gate before drafting a research proposal package.

## [GOAL] Hackathon Fit

**Google Cloud Rapid Agent Hackathon**  
**Partner track:** Arize  
**Core model path:** Gemini / Google Cloud for document understanding and research brief generation

File: data/cloud_extractions/110_biodegradable_phbv_binder.json
{
"title": "Poly(hydroxybutyrate-co-hydroxyvalerate) as a biodegradable binder in a negative electrode material for lithium-ion batteries",
"abstract_summary": "This study evaluates poly(hydroxybutyrate-co-hydroxyvalerate) (PHBV), a biodegradable plant-derived and microbial thermoplastic polyester, as an eco-friendly binder alternative to toxic polyvinylidene fluoride (PVDF) for graphite negative electrodes in lithium-ion batteries. PHBV-bound graphite electrodes demonstrate highly comparable specific capacities, cycle stability, and lithium-ion diffusion coefficients to PVDF-bound baselines, indicating its high potential to improve sustainability in battery manufacturing.",
"paper_type": "Full Length Article",
"electrode_component": "negative electrode (anode)",
"green_strategy": "Substitution of toxic, non-biodegradable synthetic fluorinated binders (PVDF) with a biodegradable, bio-derived, and compostable biopolymer (PHBV).",
"battery_chemistry": "lithium-ion",
"fabrication_method": "Slurry casting of graphite (80 wt%), carbon black conductive additive (10 wt%), and PHBV binder (10 wt%) in chloroform (CHCl3) solvent onto a copper current collector, followed by drying under vacuum at 90 °C for 24 h.",
"performance_metrics": [
{
"metric": "Specific capacity at 36 mA/g after 100 cycles",
"value": "357 mAh/g",
"condition": "At current density of 36 mA/g, potential range 0.005 V to 3.0 V vs Li/Li+",
"comparison_baseline": "not stated in paper",
"source_section_or_page": "Page 3, Section 3"
},
{
"metric": "Capacity retention after 100 cycles",
"value": "99.1 %",
"condition": "Cycled at 36 mA/g",
"comparison_baseline": "not stated in paper",
"source_section_or_page": "Page 3, Section 3"
},
{
"metric": "Capacity recovery on returning to initial rate",
"value": "over 90 %",
"condition": "Returned to C/20 rate after high-rate testing (up to 10C)",
"comparison_baseline": "not stated in paper",
"source_section_or_page": "Page 3, Section 3"
},
{
"metric": "Lithium-ion diffusion coefficient (D_Li)",
"value": "10^-9 to 10^-7 cm^2/s",
"condition": "Determined via Galvanostatic Intermittent Titration Technique (GITT)",
"comparison_baseline": "similar order of magnitude as PVDF",
"source_section_or_page": "Page 6, top of left column / Page 5, Fig. 7"
}
],
"limitations": [
"The current fabrication protocol requires chloroform (CHCl3) as a solvent to dissolve PHBV, which is a volatile, toxic chlorinated organic solvent.",
"PHBV exhibits lower adhesion strength to the copper current collector compared to PVDF, which may result in a loss of electrical contact over very long-term cycling.",
"Poor rate capability at high discharge rates (4C, 10C), though a similar decline is observed for the PVDF benchmark due to electrode thickness transport limitations."
],
"figure_or_table_evidence": [
{
"figure_or_table": "Fig. 3",
"evidence_summary": "Displays charge/discharge cycling performance of TIMREX_PHBV and TIMREX_PVDF at varying current densities, showing highly similar discharge capacity profiles.",
"exact_values_available": false,
"needs_manual_digitization": true,
"source_page": "3"
},
{
"figure_or_table": "Fig. 4",
"evidence_summary": "Shows the extended cycle life of the TIMREX_PHBV electrode over 100 cycles at a current density of 36 mA/g, maintaining a specific capacity of 357 mAh/g.",
"exact_values_available": true,
"needs_manual_digitization": false,
"source_page": "4"
},
{
"figure_or_table": "Fig. 7",
"evidence_summary": "Plots the chemical diffusion coefficient of lithium ions as a function of potential, illustrating that PHBV and PVDF binders yield comparable kinetic properties.",
"exact_values_available": false,
"needs_manual_digitization": true,
"source_page": "5"
}
],
"candidate_research_claims": [
{
"claim_text": "Biodegradable PHBV can successfully substitute PVDF as a binder for graphite anodes in lithium-ion batteries, delivering highly stable cycling with a specific capacity of 357 mAh/g and 99.1% capacity retention after 100 cycles.",
"battery_chemistry": "lithium-ion",
"approach_type": "biodegradable biopolymer binder",
"metric": "capacity retention",
"value": "99.1 %",
"experimental_condition": "Graphite anode with 10 wt% PHBV binder, cycled at 36 mA/g over 100 cycles",
"evidence_type": "experimental",
"limitation": "The processing required chloroform (CHCl3) solvent, and the polymer has lower adhesion to copper than PVDF.",
"citation_text": "The specific capacity of TIMREX_PHBV electrode material was 357 mAh/g after 100 cycles. ... with the capacity retention of 99.1 % after the 100th cycle. On the basis of the presented results, it may be concluded that the PHBV binder is resistant to dissolution or decomposition in the electrolyte...",
"source_section_or_page": "Page 3, Section 3"
}
],
"confidence": 0.95,
"needs_human_review": true,
"human_review_reason": "The green binder (PHBV) slurry requires a chlorinated solvent (chloroform) rather than a green water-based solvent system, representing a critical processing trade-off. Additionally, key rate capacity comparison values in Fig. 3 require manual digitization."
}

File: data/cloud_extractions/123_ One-step atmospheric microplasma synthesis of an NMC-type lithium-ion.json
{
 "title": "One-step atmospheric microplasma synthesis of an NMC-type lithium-ion battery cathode",
 "abstract_summary": "The paper demonstrates an ultra-fast (less than one second) synthesis method for crystalline NMC-type lithium-ion battery cathode particles using a one-step atmospheric microplasma hollow-tube reactor. This process completely bypasses the conventional, energy-intensive calcination steps (which typically require temperatures exceeding 700 °C for hours).",
 "paper_type": "Short Communication",
 "electrode_component": "cathode",
 "green_strategy": "Elimination of energy-intensive high-temperature calcination steps (>700 °C for hours) via ultra-fast, sub-second atmospheric microplasma synthesis.",
 "battery_chemistry": "lithium-ion",
 "fabrication_method": "One-step atmospheric microplasma synthesis using a hollow-tube reactor",
 "performance_metrics": [
  {
   "metric": "Synthesis duration",
   "value": "less than one second",
   "condition": "Atmospheric microplasma hollow-tube reactor",
   "comparison_baseline": "Conventional calcination at >700 °C for hours",
   "source_section_or_page": "Page 1, Abstract"
  },
  {
   "metric": "Initial discharge capacity",
   "value": "approximately 125 mAh/g",
   "condition": "C/10 charge/discharge rate, 2.8–4.4 V vs. Li/Li+ in Gen-2 electrolyte (1.2 M LiPF6 in 3:7 wt:wt EC:EMC)",
   "comparison_baseline": "Typical commercial NMC cathodes exhibit higher capacity (e.g., 160-200 mAh/g) but require hours of calcination",
   "source_section_or_page": "Page 5, Section 3.3"
  },
  {
   "metric": "Particle size diameter",
   "value": "0.1 to 3 µm",
   "condition": "Spherical hollow-tube microplasma reaction product",
   "comparison_baseline": "Nanometer range typically observed in low/mid-vacuum plasmas",
   "source_section_or_page": "Page 2, Section 3.1"
  }
 ],
 "limitations": [
  "Inconsistent plasma discharge during synthesis (arc-like plasma instead of stable glow discharge).",
  "Electrode sputtering/erosion causing iron contamination in the synthesized materials.",
  "Exceedingly small product yield, making reliable and uniform material production challenging with the current setup.",
  "Lower-than-expected initial discharge capacity (~125 mAh/g) compared to standard NMC cathodes due to low crystal quality and unreacted precursor."
 ],
 "figure_or_table_evidence": [
  {
   "figure_or_table": "Fig. 1",
   "evidence_summary": "Provides a schematic of the hollow-tube reactor setup (a) and cartoon of the reaction vessel (b) illustrating how the metal acetate liquid precursor vapor undergoes atmospheric plasma treatment.",
   "exact_values_available": false,
   "needs_manual_digitization": false,
   "source_page": "2"
  },
  {
   "figure_or_table": "Fig. 2",
   "evidence_summary": "SEM and EDX spectra demonstrating spherical particle morphology (0.1–3 µm) and confirming the elemental presence of Ni, Mn, and Co in the correct stoichiometric ratio of the NMC precursor.",
   "exact_values_available": true,
   "needs_manual_digitization": false,
   "source_page": "3"
  },
  {
   "figure_or_table": "Fig. 3",
   "evidence_summary": "XRD diffraction data indicating the products are at least partially crystalline hexagonal NMC-type phases before and after electrochemical cycling.",
   "exact_values_available": false,
   "needs_manual_digitization": false,
   "source_page": "4"
  },
  {
   "figure_or_table": "Fig. 5",
   "evidence_summary": "Shows discharge capacity over 10 cycles (a) starting around 125 mAh/g and declining to ~110 mAh/g, alongside dQ/dV plots (b, c) highlighting the active redox peaks resulting from the plasma-processed materials.",
   "exact_values_available": true,
   "needs_manual_digitization": false,
   "source_page": "6"
  }
 ],
 "candidate_research_claims": [
  {
   "claim_text": "One-step atmospheric microplasma synthesis can produce crystalline, electrochemically active NMC-type lithium-ion battery cathode particles in less than one second without requiring an additional calcination step.",
   "battery_chemistry": "lithium-ion",
   "approach_type": "calcination-free/low-energy synthesis",
   "metric": "synthesis time",
   "value": "< 1 s",
   "experimental_condition": "Hollow-tube microplasma reactor, Ar and O2 carrier gases, liquid acetate precursor vapor, 3000 V at 25 kHz",
   "evidence_type": "experimental",
   "limitation": "Low discharge capacity (125 mAh/g) and contamination from electrode sputtering",
   "citation_text": "This communication aims to highlight a nascent yet novel synthesis route: a one-step atmospheric microplasma process for synthesizing cathode particles in less than one second... all—without requiring an additional calcination step.",
   "source_section_or_page": "Page 1, Abstract"
  }
 ],
 "confidence": 0.95,
 "needs_human_review": false
}
